Repository: MiaoJiawei/PyXRD-Li_anode

# Py-XRD-D002

## Introduction
XRD衍射数据自动分析

## Usage
运行 `main.py` 后按提示依次选择，程序会遍历当前目录（含子目录）下所有匹配的文件：

1. 选择文件类型
    1. `.rd` (Philips RD 文件，适用于 V3 设备，其余设备可能需要修改对应偏移量)
    2. `.xrdml` (帕纳科 XRD 文件，不同设备版本可能需要修改 `data_reader.py` 中对应 xml 元素)
    3. `.raw` (日本理学 XRD 文件)
    4. `.raw` (布鲁克 Bruker RAW V4 文件，要求文件头为 `RAW4.00`)
2. 选择计算类型
    0. 直接输出数据 (不做拟合，将扫描数据导出为同名 CSV 并绘图)
    1. D002 (石墨 D002 —— 石墨[002] + 硅[111] 双峰)
    2. Si_FWHM (纳米硅 FWHM —— 硅[111] 单峰)
    3. OI+D004 (石墨 OI 值 —— [004]/[110] 强度比 + [004] 层间距)
    4. D004 (石墨 D004 层间距 —— 石墨[004] + 硅[311] 双峰)
3. 选择是否平滑数据（仅 Si_FWHM 模块询问，Savitzky-Golay 平滑后拟合）
    1. Yes
    2. No
4. 选择是否输出拟合结果（仅计算类型 1~4 询问，为每个样品生成独立 Excel 工作表与拟合图）
    1. Yes
    2. No
5. 选择是否裁切文件名（仅输出拟合结果时询问，取文件名倒数第 3 段作为工作表名）
    1. Yes
    2. No

选择计算类型 0 时不涉及拟合，因此不会询问第 4、5 项：程序直接把扫描数据输出为与源文件同名的 CSV，并绘制扫描曲线图。

计算类型 1~4 会根据所选模块的峰位区间自动过滤扫描范围不匹配的文件（D002 需覆盖 26.5°–28.4°，Si_FWHM 需覆盖 28.4°，OI+D004 需覆盖 54.5°–77°，D004 需覆盖 54.5°–56.1°），不匹配的文件将被跳过并提示；计算类型 0 不做范围过滤。全部处理完成后，结果汇总写入当前目录下的 `xrd_processed.xlsx`。

## Data Processing Flow
程序对每个匹配文件依次执行「读取 → 过滤（计算类型 1~4）→ 分析 → 输出」，整体流程如下：

```mermaid
flowchart TD
    A["遍历目录抓取文件"] --> B["读取数据 scan_x / scan_y"]
    B --> C{"计算类型"}
    C -- "0: 直接输出数据" --> F0["导出同名 CSV +<br/>绘制扫描曲线图"]
    F0 --> J0["写入 Sample list<br/>(样品名 + 数据文件)"]
    C -- "1~4: 拟合分析" --> D{"扫描范围匹配?"}
    D -- "否" --> D1["跳过并提示"]
    D -- "是" --> E{"计算类型"}
    E -- "D002" --> F1["G[002] + Si[111] 双峰直接拟合<br/>模型内含 Kα2 回添 + Chebyshev 背景"]
    E -- "Si_FWHM" --> F2["Kα2 校正 → 可选 Savitzky-Golay 平滑<br/>→ Si[111] 单峰拟合"]
    E -- "OI+D004" --> F3["G[004]/Si[311]/Si[400]/Si[331]/G[110]<br/>5 峰直接拟合"]
    E -- "D004" --> F4["G[004] + Si[311] 双峰直接拟合<br/>模型内含 Kα2 回添 + Chebyshev 背景"]
    F1 --> G["质心计算峰位/积分范围<br/>FWHM · Lc · D002 · G%"]
    F2 --> H["质心计算峰位 → FWHM"]
    F3 --> I["质心计算峰位<br/>峰面积比 OI 值 · D004 · G%"]
    F4 --> I1["质心计算峰位 → D004 · G%<br/>NET 反卷积 FWHM · Lc"]
    G & H & I & I1 --> J["写入 Excel + 保存拟合图"]
```

### 1. 数据读取与范围过滤
- 按所选文件类型由 `data_reader.py` 解析为 2θ 角度数组 `scan_x` 与强度数组 `scan_y`（`.rd` / `.xrdml` / 日本理学 `.raw` / 布鲁克 `.raw`（RAW4.00）四种格式）。
- 计算类型 1~4 按计算模块所需峰位区间过滤文件，范围不匹配的直接跳过并提示，避免不同扫描范围的数据混用导致拟合失败；计算类型 0 不做过滤。

### 2. 直接输出数据（计算类型 0）
不做峰值拟合，只做数据导出与展示：
1. 按所选文件类型读取 2θ 角度与强度数组，不限制扫描范围（任意扫描范围的数据均可输出）。
2. 将扫描数据写入与源文件同名的 CSV（保存在源文件同级目录），表头为 `2-Theta (deg),Intensity (A.U.)`，角度保留 6 位小数、强度保留 4 位小数。
3. 复用统一绘图模块 `render_plot` 绘制原始扫描曲线，保存为源文件同级的 `{sample_name}_plot.png`（300 dpi，标题/坐标轴/网格/图例样式与拟合图一致）。

### 3. D002（石墨 [002] + 硅 [111] 内标双峰）
1. **直接拟合原始数据**：模型 `double_peak_raw` = 石墨 [002]（~26.5°）与硅 [111]（~28.4°）两个 Split-Pearson VII 峰 + 二阶 Chebyshev 背景，并在模型内部通过 `decorrect_ka2` 回添 Kα2 双线成分，因此无需预先校正即可拟合原始谱。
2. 由拟合参数重建各净峰曲线，用 IUCr 重心法（对称窗口内迭代质心）计算峰位及积分范围。
3. 以硅 [111] 内标校正峰位计算 D002 层间距：$d_{002}=\dfrac{\lambda}{2\sin\theta}$，其中 $\theta$ 为校正后石墨峰位的半角。
4. 石墨化度：$G\% = 100 \times \dfrac{3.440 - d_{002}}{3.440 - 3.354}$。
5. 半峰宽：
   - **实测值**：Split-Pearson VII 半峰宽数值求解；
   - **NET**：将硅峰与洛伦兹函数卷积拟合石墨峰进行反卷积，得到石墨净半峰宽；
   - **JIS**：按 JIS R 7651:2007 以硅 [111] 与石墨 [002] 半峰宽比值校正。
6. 由各 FWHM 按 Scherrer 公式计算 Lc 值。
7. 输出拟合结果时，用 `correct_ka2` 迭代法生成 Kα2 校正强度曲线用于绘图。

### 4. Si_FWHM（纳米硅 [111] 单峰）
1. 先用 `correct_ka2` 做迭代 Kα2 校正。
2. 可选 Savitzky-Golay（窗口 25、3 阶）平滑后再拟合。
3. 拟合 `single_peak`：硅 [111] Split-Pearson VII 峰 + Chebyshev 背景。
4. 重心法计算峰位，数值求解半峰宽 FWHM。

### 5. OI+D004（石墨 [004]/[110] 强度比 + 层间距）
1. **直接拟合原始数据**：模型 `oi_peak_raw` = 石墨 [004]（~54.2°）、硅 [311]（~56.1°）、硅 [400]（~69.1°）、硅 [331]（~76.4°）、石墨 [110]（~77.6°）五个 Split-Pearson VII 峰 + Chebyshev 背景，模型内含 Kα2 回添。
2. 重心法计算各峰位与积分范围；OI 值 = [004] 峰面积 / [110] 峰面积（梯形积分）。
3. 以硅 [311] 内标校正峰位计算 D004 层间距（$d_{004}=2 \times \dfrac{\lambda}{2\sin\theta}$），并换算石墨化度 G%。

### 6. D004（石墨 [004] + 硅 [311] 内标双峰）
1. **直接拟合原始数据**：模型 `double_peak_raw` = 石墨 [004]（~54.6°）与硅 [311]（~56.1°）两个 Split-Pearson VII 峰 + 二阶 Chebyshev 背景，模型内含 Kα2 回添，适用于约 52°~58° 的扫描范围。
2. 重心法计算两峰峰位与积分范围；以硅 [311] 内标校正后的石墨 [004] 峰位计算 D004 层间距（$d_{004}=2 \times \dfrac{\lambda}{2\sin\theta}$，×2 便于与 D002 对比），并换算石墨化度 G%。
3. 半峰宽：实测值由 Split-Pearson VII 数值求解；NET 值以硅 [311] 峰形为仪器函数、对石墨峰做卷积反解得到；由 NET 半峰宽按 Scherrer 公式计算 Lc 值。

### 7. 结果输出
- 汇总表 `Sample list` 写入 `xrd_processed.xlsx`；选择输出拟合结果时，另为每个样品创建独立工作表（原始强度、Kα2 校正强度、拟合曲线、背景及各净峰）。
- 在源文件同级目录保存 `{sample_name}_plot.png` 拟合图（含各分峰曲线与峰位质心标注线）。
- 计算类型 0 不创建样品工作表，汇总表仅记录样品名与输出数据文件路径（`Data File` 列），扫描数据以同名 CSV 保存在源文件同级目录。

## Output
输出文件 `xrd_processed.xlsx` 包含一个 `Sample list` 汇总表；选择输出拟合结果时，还会为每个样品创建独立的拟合结果工作表（原始强度、Kα2 校正强度、拟合曲线、背景及各分峰）。

- 计算类型 1、3、4（D002 / OI+D004 / D004）在源文件所在目录保存 `{sample_name}_plot.png` 拟合图；计算类型 2（Si_FWHM）只输出数据表，不生成图片。
- 计算类型 0（直接输出数据）不创建样品工作表：每个样品输出同名 CSV（与源文件同级，两列 `2-Theta (deg),Intensity (A.U.)`）与 `{sample_name}_plot.png` 扫描曲线图，汇总表 `Sample list` 记录样品名与 `Data File` 路径。

### 石墨+硅内标样：测定石墨材料 D002 层间距

    1. D002 (Å) -- 石墨[002]层间距
    2. G% -- 石墨化度
    3. Graphite [002] Peak (deg) -- 石墨[002]峰位（拟合曲线质心）
    4. Graphite [002] Int. Range (deg) -- 石墨[002]质心积分范围
    5. Graphite [002] FWHM (deg) -- 石墨[002]半峰宽 (实测值)
    6. Silicon [111] Peak (deg) -- 硅[111]峰位（拟合曲线质心）
    7. Silicon [111] Int.

File: test_case/D002/1.xrdml
<?xml version="1.0"?>
<xrdMeasurements xmlns="http://www.xrdml.com/XRDMeasurement/2.3" xmlns:xsi="http://www.w3.org/2001/XMLSchema-instance" xsi:schemaLocation="http://www.xrdml.com/XRDMeasurement/2.3 http://www.xrdml.com/XRDMeasurement/2.3/XRDMeasurement.xsd" status="Completed" recordIdentifier="{B561C190-BB7A-4512-96FD-B577B0D5392D}">
	<comment>
		<entry>Configuration=Stage for flat samples/holders, Owner=user, Creation date=2022/8/17 14:35:03</entry>
		<entry>Goniometer=Theta/Theta; Minimum step size 2Theta:0.0001; Minimum step size Omega:0.0001</entry>
		<entry>Sample stage=Stage for flat samples/holders</entry>
		<entry>Diffractometer system=EMPYREAN</entry>
		<entry>Measurement program=C:\PANalytical\Data Collector\Programs\D002.xrdmp, Created identifier={D847177F-6739-4483-8E41-36E976AF5F14}, Created by=user, Id=WL:DESKTOP-P0CKV1M:user, Creation date=2024/12/25 15:10:02, Modified identifier={3BFAE309-63C0-4DC7-9643-8752D554290C}, Modified by=user, Id=WL:DESKTOP-P0CKV1M:user, Modification date=2025/1/16 19:51:29</entry>
	</comment>
	<sample type="To be analyzed">
		<id></id>
		<name></name>
		<preparedBy></preparedBy>
	</sample>
	<xrdMeasurement measurementType="Scan" status="Completed" sampleMode="Reflection">
		<comment>
			<entry>PHD Lower Level = 5.63 (keV), PHD Upper Level = 12.88 (keV)</entry>
		</comment>
		<usedWavelength intended="K-Alpha 1">
			<kAlpha1 unit="Angstrom">1.5405980</kAlpha1>
			<kAlpha2 unit="Angstrom">1.5444260</kAlpha2>
			<kBeta unit="Angstrom">1.3922500</kBeta>
			<ratioKAlpha2KAlpha1>0.5000</ratioKAlpha2KAlpha1>
		</usedWavelength>
		<incidentBeamPath>
			<radius unit="mm">240.00</radius>
			<xRayTube id="1010048" name="Empyrean Cu LFF HR (9430 033 7310x) DK435787">
				<tension unit="kV">40.0</tension>
				<current unit="mA">40.0</current>
				<anodeMaterial>Cu</anodeMaterial>
				<focus type="Line">
					<length unit="mm">12.0</length>
					<width unit="mm">0.4</width>
					<takeOffAngle unit="deg">7.6</takeOffAngle>
				</focus>
			</xRayTube>
			<xRayMirror id="27020009" name="Bragg-Brentano HD Cu" hybrid="false">
				<crystal type="Graded" shape="Flat">BB/HD</crystal>
				<acceptanceAngle unit="deg">0.800</acceptanceAngle>
				<length unit="mm">55.3</length>
			</xRayMirror>
			<sollerSlit id="21010002" name="Soller slits 0.04 rad.">
				<opening unit="rad">0.0400</opening>
			</sollerSlit>
			<antiScatterSlit id="22010003" name="Fixed slit 1°" xsi:type="fixedAntiScatterSlitType">
				<height unit="mm">1.52</height>
			</antiScatterSlit>
			<divergenceSlit id="22010005" name="Fixed slit 1/4°" xsi:type="fixedDivergenceSlitType">
				<distanceToSample unit="mm">179.50</distanceToSample>
				<height unit="mm">0.38</height>
			</divergenceSlit>
		</incidentBeamPath>
		<diffractedBeamPath>
			<radius unit="mm">240.00</radius>
			<antiScatterSlit id="22090010" name="AS slit 8.0 mm (PIXcel)" xsi:type="fixedAntiScatterSlitType">
				<height unit="mm">8.00</height>
			</antiScatterSlit>
			<sollerSlit id="21020003" name="Large Soller slits 0.04 rad.">
				<opening unit="rad">0.0400</opening>
			</sollerSlit>
			<detector id="7010019" name="PIXcel1D-Medipix3 detector" xsi:type="rtmsDetectorType">
				<phd unit="%">
					<lowerLevel>35.0</lowerLevel>
					<upperLevel>80.0</upperLevel>
				</phd>
				<mode>Scanning</mode>
				<activeLength unit="deg">3.3482</activeLength>
			</detector>
		</diffractedBeamPath>
		<scan appendNumber="0" mode="Continuous" scanAxis="Gonio" status="Completed">
			<header>
				<startTimeStamp>2025-03-04T11:43:59+08:00</startTimeStamp>
				<endTimeStamp>2025-03-04T11:45:20+08:00</endTimeStamp>
				<author>
					<name>user</name>
				</author>
				<source>
					<applicationSoftware version="7.5b">Data Collector</applicationSoftware>
					<instrumentControlSoftware version="8.3b 20240626">EMPYREAN</instrumentControlSoftware>
					<instrumentID>0000000011271350</instrumentID>
				</source>
			</header>
			<dataPoints>
				<positions axis="2Theta" unit="deg">
					<startPosition>20.01176514</startPosition>
					<endPosition>34.99341768</endPosition>
				</positions>
				<positions axis="Omega" unit="deg">
					<startPosition>10.00588257</startPosition>
					<endPosition>17.49670884</endPosition>
				</positions>
				<commonCountingTime unit="seconds">9.945</commonCountingTime>
				<counts unit="counts">116 118 103 114 108 117 120 112 107 96 124 113 108 106 115 107 109 103 124 119 129 101 115 110 115 106 95 128 101 100 115 113 125 105 99 109 113 109 116 118 103 118 104 135 107 104 117 123 117 113 129 88 95 116 86 117 113 105 116 102 119 99 117 130 110 115 96 94 114 109 92 110 100 105 107 106 101 103 123 120 118 109 120 112 118 114 100 109 116 107 115 103 96 119 127 117 109 116 108 88 110 110 130 91 133 88 109 91 117 99 126 115 120 121 113 114 97 113 83 114 106 118 92 87 113 106 126 111 98 132 86 109 113 106 107 106 127 101 112 90 94 85 102 120 110 107 106 109 132 97 111 105 99 111 119 102 98 110 126 87 103 99 97 110 107 110 120 101 116 94 108 112 115 97 107 106 97 100 106 95 95 100 94 118 118 119 107 116 107 127 95 94 102 102 101 120 108 103 93 127 96 108 94 97 121 100 105 103 108 109 91 104 85 109 109 109 100 93 105 97 104 104 92 102 98 99 115 93 100 86 113 117 87 107 130 98 107 87 100 113 98 109 106 96 92 107 91 104 104 106 96 96 106 93 100 128 101 110 92 95 117 99 96 95 113 83 115 114 108 93 97 93 102 88 107 86 109 116 98 122 119 112 135 117 113 132 126 113 122 117 107 118 103 119 100 111 115 112 123 112 93 105 97 95 104 102 99 86 79 101 115 88 116 104 94 108 109 116 74 99 100 108 103 96 102 120 108 120 99 105 98 101 110 103 109 90 92 105 105 113 124 109 97 119 88 90 108 116 120 117 104 116 90 110 104 114 115 110 113 107 94 124 109 106 108 106 105 107 92 120 106 123 102 113 109 99 124 134 122 115 95 120 135 130 108 135 112 116 125 119 115 132 110 99 114 129 129 147 141 117 131 137 136 146 160 115 149 129 158 155 173 161 144 177 165 155 171 161 152 152 182 158 203 181 181 186 184 185 186 188 176 194 214 199 233 230 200 227 236 232 272 284 310 288 286 338 343 363 378 366 403 394 424 448 472 506 568 558 612 681 679 781 805 916 981 1008 1163 1313 1481 1593 1785 1983 2260 2622 2908 3167 3616 4221 4618 5314 5999 6823 7636 8684 9910 10919 12287 13804 15314 16627 18075 19300 19866 20012 19389 18122 16468 14058 12030 10299 8683 6847 5276 3937 3040 2410 1916 1686 1397 1172 1065 980 840 807 730 686 572 602 557 510 495 435 448 398 399 402 326 360 354 340 329 305 284 283 266 240 241 242 263 221 279 216 219 180 227 187 208 191 201 168 182 216 181 181 153 151 169 163 163 171 135 157 158 155 146 137 125 157 138 128 129 153 134 136 130 116 138 144 116 141 127 140 121 109 130 139 120 112 141 108 140 121 115 120 136 156 127 133 127 114 138 134 127 142 133 139 154 152 170 141 171 179 189 170 227 234 241 283 303 347 435 506 554 661 745 891 1136 1384 1638 1935 2442 2897 3556 4283 5012 6128 7331 8713 10383 11602 11935 11256 9081 7208 6373 6241 5522 4328 2874 1592 1022 777 566 440 424 384 321 306 297 258 281 249 212 227 223 206 184 166 175 161 184 152 143 167 149 145 150 149 157 126 139 147 124 133 148 110 129 105 105 107 110 122 100 117 102 89 103 107 114 110 79 99 87 102 98 92 94 97 101 98 89 87 77 83 92 78 86 80 89 86 86 96 92 69 66 93 77 74 79 67 90 66 78 81 72 72 67 71 72 76 83 72 80 68 71 64 77 80 72 95 63 60 74 83 79 69 73 67 75 49 77 74 65 66 81 72 56 72 70 79 76 72 84 62 73 63 68 52 65 75 66 79 75 73 64 64 69 70 61 74 68 61 68 73 82 68 46 69 42 71 70 73 60 79 53 79 81 66 67 69 69 71 64 71 66 59 78 73 63 65 68 66 53 71 66 79 78 72 76 66 60 62 65 56 73 76 55 68 66 66 67 61 61 67 63 69 62 75 66 59 57 57 49 47 55 65 72 53 68 61 55 65 56 67 55 61 63 52 60 54 69 48 46 54 50 61 60 66 57 63 67 61 61 50 48 40 47 59 53 37 67 66 57 56 71 56 50 68 58 64 59 59 58 60 49 51 60 55 47 65 57 49 59 59 49 52 51 66 50 66 43 62 72 58 62 47 64 50 54 58 58 54 53 59 65 59 68 55 74 57 55 34 50 57 58 53 66 62 52 66 44 61 54 51 55 48 42 46 60 51 71 57 51 66 51 45 57 64 62 64 44 71 54 60 48 49 65 62 57 52 50 58 58 63 52 45 42 44 59 71 61 62 45 55 55 58 49 55 57 44 55 64 52 47 48 63 61 31 53 41 47 53 48 44 54 46 41 54 53 60 61 61 60 50 55 50 67 63 53 54 53 39 55 57 44 49 51 48 56 73 53 44 49 50 44 57 52 46 44 42 57 35 61 56 55 56 55 58 44 51 42 43 53 52 56 45 43 55 50 47 52 40 49 50 49 57 37 41 55 49 57 47 60 56 43 32 42 49 49 65 51 44 52 42 55 60 43 39 43 44 59 59 36 57 54 52 48 56 48 43 52 46 49 45 45 39 45 42 39 47 37 54 59 59 45 47 52 52 47 51 49 63 50 40 48 49 42 43 50 47 45 51</counts>
			</dataPoints>
		</scan>
	</xrdMeasurement>
</xrdMeasurements>

File: test_case/D002/2.xrdml
<?xml version="1.0"?>
<xrdMeasurements xmlns="http://www.xrdml.com/XRDMeasurement/2.3" xmlns:xsi="http://www.w3.org/2001/XMLSchema-instance" xsi:schemaLocation="http://www.xrdml.com/XRDMeasurement/2.3 http://www.xrdml.com/XRDMeasurement/2.3/XRDMeasurement.xsd" status="Completed" recordIdentifier="{C0FA0B48-F065-40B1-9264-6BF290FCE497}">
	<comment>
		<entry>Configuration=Stage for flat samples/holders, Owner=user, Creation date=2022/8/17 14:35:03</entry>
		<entry>Goniometer=Theta/Theta; Minimum step size 2Theta:0.0001; Minimum step size Omega:0.0001</entry>
		<entry>Sample stage=Stage for flat samples/holders</entry>
		<entry>Diffractometer system=EMPYREAN</entry>
		<entry>Measurement program=C:\PANalytical\Data Collector\Programs\D002.xrdmp, Created identifier={D847177F-6739-4483-8E41-36E976AF5F14}, Created by=user, Id=WL:DESKTOP-P0CKV1M:user, Creation date=2024/12/25 15:10:02, Modified identifier={3BFAE309-63C0-4DC7-9643-8752D554290C}, Modified by=user, Id=WL:DESKTOP-P0CKV1M:user, Modification date=2025/1/16 19:51:29</entry>
	</comment>
	<sample type="To be analyzed">
		<id></id>
		<name></name>
		<preparedBy></preparedBy>
	</sample>
	<xrdMeasurement measurementType="Scan" status="Completed" sampleMode="Reflection">
		<comment>
			<entry>PHD Lower Level = 5.63 (keV), PHD Upper Level = 12.88 (keV)</entry>
		</comment>
		<usedWavelength intended="K-Alpha 1">
			<kAlpha1 unit="Angstrom">1.5405980</kAlpha1>
			<kAlpha2 unit="Angstrom">1.5444260</kAlpha2>
			<kBeta unit="Angstrom">1.3922500</kBeta>
			<ratioKAlpha2KAlpha1>0.5000</ratioKAlpha2KAlpha1>
		</usedWavelength>
		<incidentBeamPath>
			<radius unit="mm">240.00</radius>
			<xRayTube id="1010048" name="Empyrean Cu LFF HR (9430 033 7310x) DK435787">
				<tension unit="kV">40.0</tension>
				<current unit="mA">40.0</current>
				<anodeMaterial>Cu</anodeMaterial>
				<focus type="Line">
					<length unit="mm">12.0</length>
					<width unit="mm">0.4</width>
					<takeOffAngle unit="deg">7.6</takeOffAngle>
				</focus>
			</xRayTube>
			<xRayMirror id="27020009" name="Bragg-Brentano HD Cu" hybrid="false">
				<crystal type="Graded" shape="Flat">BB/HD</crystal>
				<acceptanceAngle unit="deg">0.800</acceptanceAngle>
				<length unit="mm">55.3</length>
			</xRayMirror>
			<sollerSlit id="21010002" name="Soller slits 0.04 rad.">
				<opening unit="rad">0.0400</opening>
			</sollerSlit>
			<antiScatterSlit id="22010003" name="Fixed slit 1°" xsi:type="fixedAntiScatterSlitType">
				<height unit="mm">1.52</height>
			</antiScatterSlit>
			<divergenceSlit id="22010005" name="Fixed slit 1/4°" xsi:type="fixedDivergenceSlitType">
				<distanceToSample unit="mm">179.50</distanceToSample>
				<height unit="mm">0.38</height>
			</divergenceSlit>
		</incidentBeamPath>
		<diffractedBeamPath>
			<radius unit="mm">240.00</radius>
			<antiScatterSlit id="22090010" name="AS slit 8.0 mm (PIXcel)" xsi:type="fixedAntiScatterSlitType">
				<height unit="mm">8.00</height>
			</antiScatterSlit>
			<sollerSlit id="21020003" name="Large Soller slits 0.04 rad.">
				<opening unit="rad">0.0400</opening>
			</sollerSlit>
			<detector id="7010019" name="PIXcel1D-Medipix3 detector" xsi:type="rtmsDetectorType">
				<phd unit="%">
					<lowerLevel>35.0</lowerLevel>
					<upperLevel>80.0</upperLevel>
				</phd>
				<mode>Scanning</mode>
				<activeLength unit="deg">3.3482</activeLength>
			</detector>
		</diffractedBeamPath>
		<scan appendNumber="0" mode="Continuous" scanAxis="Gonio" status="Completed">
			<header>
				<startTimeStamp>2025-03-04T11:46:36+08:00</startTimeStamp>
				<endTimeStamp>2025-03-04T11:48:00+08:00</endTimeStamp>
				<author>
					<name>user</name>
				</author>
				<source>
					<applicationSoftware version="7.5b">Data Collector</applicationSoftware>
					<instrumentControlSoftware version="8.3b 20240626">EMPYREAN</instrumentControlSoftware>
					<instrumentID>0000000011271350</instrumentID>
				</source>
			</header>
			<dataPoints>
				<positions axis="2Theta" unit="deg">
					<startPosition>20.01176514</startPosition>
					<endPosition>34.99341768</endPosition>
				</positions>
				<positions axis="Omega" unit="deg">
					<startPosition>10.00588257</startPosition>
					<endPosition>17.49670884</endPosition>
				</positions>
				<commonCountingTime unit="seconds">9.945</commonCountingTime>
				<counts unit="counts">130 93 125 114 114 121 132 103 115 118 118 130 110 126 111 130 131 132 122 106 126 133 133 120 116 108 118 119 114 118 100 117 107 108 123 111 106 105 109 116 105 110 98 101 103 118 112 101 111 120 104 135 103 111 120 108 128 120 128 110 119 108 113 110 122 99 109 106 118 116 102 129 115 112 99 113 136 117 109 107 105 104 106 109 122 111 98 108 123 114 116 93 109 125 114 114 112 132 97 115 113 109 116 115 113 107 108 121 113 103 95 119 89 111 101 116 118 102 96 111 114 107 121 112 115 108 97 120 102 103 109 107 103 118 106 109 79 116 111 102 100 92 111 111 118 88 105 94 102 112 114 87 117 95 114 99 96 101 124 123 92 115 107 106 115 98 90 104 107 111 103 84 101 118 105 108 113 117 100 97 89 97 89 106 116 104 96 111 100 114 85 97 102 101 108 103 116 96 103 111 118 97 108 133 96 105 97 115 106 108 128 82 108 106 99 112 127 98 102 101 101 110 98 126 116 104 128 109 112 105 114 109 105 115 90 83 127 88 93 110 87 88 106 84 104 102 113 109 96 113 113 109 102 105 101 98 100 109 105 112 101 94 82 109 110 104 113 106 95 95 116 96 95 101 123 97 104 123 126 121 128 129 149 128 117 119 96 134 116 106 132 121 121 117 115 126 113 122 109 101 112 98 104 112 100 95 76 103 94 123 110 105 105 120 100 123 109 99 110 113 113 122 95 101 100 100 99 113 89 110 114 125 91 120 109 113 130 119 98 108 108 113 116 110 129 107 121 97 113 106 119 110 118 122 115 111 104 122 126 110 112 134 107 119 92 121 121 124 121 109 103 131 129 112 131 130 119 126 135 126 133 123 126 106 120 110 119 116 136 116 129 134 120 132 124 123 127 127 178 134 145 145 133 141 161 119 134 162 133 162 130 159 160 151 146 178 149 162 199 206 170 188 161 173 191 184 205 199 210 201 212 228 224 231 214 233 265 264 269 260 249 287 259 285 322 336 337 363 384 384 395 435 473 450 512 547 619 617 697 699 722 760 869 1062 1056 1123 1317 1446 1519 1776 1893 2218 2439 2786 3048 3573 3951 4610 5008 5751 6636 7501 8534 9567 11067 12157 13887 15298 16828 18621 19873 21151 21570 21673 21012 19257 17272 14675 12884 10833 9126 7004 5371 4020 3101 2436 2030 1734 1554 1319 1094 1026 929 827 752 666 708 625 600 564 513 462 456 452 413 424 382 345 365 349 362 347 333 309 314 284 271 265 266 244 242 227 261 206 237 208 204 201 214 211 183 213 180 194 172 201 166 180 149 175 153 148 152 164 144 162 168 145 145 144 156 129 150 144 160 123 129 131 136 135 136 129 118 124 168 141 121 125 103 133 135 126 131 127 124 120 109 130 135 128 130 144 157 140 141 129 150 142 153 176 172 194 188 181 196 262 270 289 313 379 433 477 612 687 842 988 1178 1374 1690 2086 2486 3112 3679 4285 5283 6060 7554 8919 10612 11739 12087 10544 8495 6981 6458 6062 5476 3972 2449 1418 942 691 577 499 418 366 371 310 228 244 240 244 241 203 213 187 184 206 173 174 162 162 154 159 167 164 150 141 129 115 144 124 124 111 120 112 134 149 122 97 95 112 108 104 105 92 100 96 100 90 104 113 103 128 88 91 111 90 98 104 107 105 97 84 91 86 86 89 68 88 85 78 87 77 64 93 80 73 77 74 58 81 99 62 79 84 72 75 64 75 80 73 99 92 79 87 75 77 67 62 73 86 73 95 67 70 89 68 69 72 73 68 59 63 65 67 67 70 74 73 77 60 56 79 71 65 91 69 70 59 74 53 67 68 59 76 60 57 48 54 56 61 61 67 66 66 65 58 53 59 62 71 77 75 66 79 77 55 77 63 54 57 64 74 66 51 73 57 72 58 66 77 75 68 55 69 58 60 59 68 64 71 76 65 45 63 75 67 78 61 66 62 65 74 74 72 65 72 65 65 61 48 66 57 57 69 49 66 54 68 60 58 58 59 63 64 72 49 58 66 63 75 61 65 74 70 58 76 75 74 73 65 52 62 63 48 60 57 52 65 61 60 49 69 50 63 47 59 67 56 66 70 65 52 54 63 42 64 56 50 58 64 69 65 51 50 62 46 65 57 52 47 61 54 62 66 52 52 54 51 61 59 52 66 64 52 58 59 59 69 48 64 57 48 57 57 66 61 62 49 50 65 67 65 58 50 65 51 62 59 70 51 51 63 39 54 53 58 56 60 49 67 45 56 48 49 45 48 63 59 60 63 70 62 61 45 49 50 63 73 56 56 44 62 55 35 56 36 46 56 51 55 51 66 52 59 61 42 41 59 53 54 59 45 54 62 60 57 44 51 44 49 49 50 60 58 58 53 63 55 52 42 50 56 54 50 63 65 53 55 61 59 56 58 57 46 45 53 41 47 64 46 59 50 56 42 44 53 58 61 55 45 54 69 37 49 51 67 72 60 53 44 46 48 56 54 49 40 49 52 51 53 55 66 57 53 57 49 57 48 53 46 56 51 60 45 48 44 39 52 69 50 44 54 61 50 39 60 53 42 48 47 63 52 45 39 51 63 57 59 68 39 53 55 53 60 61 61 45 45 47 57 45 57 45 46 58 39 38 45 54 52</counts>
			</dataPoints>
		</scan>
	</xrdMeasurement>
</xrdMeasurements>

File: test_case/D002/3.xrdml
<?xml version="1.0"?>
<xrdMeasurements xmlns="http://www.xrdml.com/XRDMeasurement/2.3" xmlns:xsi="http://www.w3.org/2001/XMLSchema-instance" xsi:schemaLocation="http://www.xrdml.com/XRDMeasurement/2.3 http://www.xrdml.com/XRDMeasurement/2.3/XRDMeasurement.xsd" status="Completed" recordIdentifier="{DB3EF81E-68E9-4BA4-A3AD-2CD280879EB3}">
	<comment>
		<entry>Configuration=Stage for flat samples/holders, Owner=user, Creation date=2022/8/17 14:35:03</entry>
		<entry>Goniometer=Theta/Theta; Minimum step size 2Theta:0.0001; Minimum step size Omega:0.0001</entry>
		<entry>Sample stage=Stage for flat samples/holders</entry>
		<entry>Diffractometer system=EMPYREAN</entry>
		<entry>Measurement program=C:\PANalytical\Data Collector\Programs\D002.xrdmp, Created identifier={D847177F-6739-4483-8E41-36E976AF5F14}, Created by=user, Id=WL:DESKTOP-P0CKV1M:user, Creation date=2024/12/25 15:10:02, Modified identifier={3BFAE309-63C0-4DC7-9643-8752D554290C}, Modified by=user, Id=WL:DESKTOP-P0CKV1M:user, Modification date=2025/1/16 19:51:29</entry>
	</comment>
	<sample type="To be analyzed">
		<id></id>
		<name></name>
		<preparedBy></preparedBy>
	</sample>
	<xrdMeasurement measurementType="Scan" status="Completed" sampleMode="Reflection">
		<comment>
			<entry>PHD Lower Level = 5.63 (keV), PHD Upper Level = 12.88 (keV)</entry>
		</comment>
		<usedWavelength intended="K-Alpha 1">
			<kAlpha1 unit="Angstrom">1.5405980</kAlpha1>
			<kAlpha2 unit="Angstrom">1.5444260</kAlpha2>
			<kBeta unit="Angstrom">1.3922500</kBeta>
			<ratioKAlpha2KAlpha1>0.5000</ratioKAlpha2KAlpha1>
		</usedWavelength>
		<incidentBeamPath>
			<radius unit="mm">240.00</radius>
			<xRayTube id="1010048" name="Empyrean Cu LFF HR (9430 033 7310x) DK435787">
				<tension unit="kV">40.0</tension>
				<current unit="mA">40.0</current>
				<anodeMaterial>Cu</anodeMaterial>
				<focus type="Line">
					<length unit="mm">12.0</length>
					<width unit="mm">0.4</width>
					<takeOffAngle unit="deg">7.6</takeOffAngle>
				</focus>
			</xRayTube>
			<xRayMirror id="27020009" name="Bragg-Brentano HD Cu" hybrid="false">
				<crystal type="Graded" shape="Flat">BB/HD</crystal>
				<acceptanceAngle unit="deg">0.800</acceptanceAngle>
				<length unit="mm">55.3</length>
			</xRayMirror>
			<sollerSlit id="21010002" name="Soller slits 0.04 rad.">
				<opening unit="rad">0.0400</opening>
			</sollerSlit>
			<antiScatterSlit id="22010003" name="Fixed slit 1°" xsi:type="fixedAntiScatterSlitType">
				<height unit="mm">1.52</height>
			</antiScatterSlit>
			<divergenceSlit id="22010005" name="Fixed slit 1/4°" xsi:type="fixedDivergenceSlitType">
				<distanceToSample unit="mm">179.50</distanceToSample>
				<height unit="mm">0.38</height>
			</divergenceSlit>
		</incidentBeamPath>
		<diffractedBeamPath>
			<radius unit="mm">240.00</radius>
			<antiScatterSlit id="22090010" name="AS slit 8.0 mm (PIXcel)" xsi:type="fixedAntiScatterSlitType">
				<height unit="mm">8.00</height>
			</antiScatterSlit>
			<sollerSlit id="21020003" name="Large Soller slits 0.04 rad.">
				<opening unit="rad">0.0400</opening>
			</sollerSlit>
			<detector id="7010019" name="PIXcel1D-Medipix3 detector" xsi:type="rtmsDetectorType">
				<phd unit="%">
					<lowerLevel>35.0</lowerLevel>
					<upperLevel>80.0</upperLevel>
				</phd>
				<mode>Scanning</mode>
				<activeLength unit="deg">3.3482</activeLength>
			</detector>
		</diffractedBeamPath>
		<scan appendNumber="0" mode="Continuous" scanAxis="Gonio" status="Completed">
			<header>
				<startTimeStamp>2025-03-04T11:49:41+08:00</startTimeStamp>
				<endTimeStamp>2025-03-04T11:51:05+08:00</endTimeStamp>
				<author>
					<name>user</name>
				</author>
				<source>
					<applicationSoftware version="7.5b">Data Collector</applicationSoftware>
					<instrumentControlSoftware version="8.3b 20240626">EMPYREAN</instrumentControlSoftware>
					<instrumentID>0000000011271350</instrumentID>
				</source>
			</header>
			<dataPoints>
				<positions axis="2Theta" unit="deg">
					<startPosition>20.01176514</startPosition>
					<endPosition>34.99341768</endPosition>
				</positions>
				<positions axis="Omega" unit="deg">
					<startPosition>10.00588257</startPosition>
					<endPosition>17.49670884</endPosition>
				</positions>
				<commonCountingTime unit="seconds">9.945</commonCountingTime>
				<counts unit="counts">109 92 115 130 101 114 104 102 123 116 120 100 95 121 103 100 124 95 98 125 111 112 96 116 88 107 106 112 132 107 118 116 116 115 99 111 133 114 92 119 88 109 109 118 114 90 95 87 116 103 99 129 103 96 117 109 120 101 93 133 112 105 112 113 97 103 92 132 111 116 109 115 115 105 112 100 98 106 83 97 107 105 101 91 102 101 113 107 114 103 104 102 101 100 86 99 100 97 109 113 86 118 96 96 93 117 108 114 104 114 103 105 107 104 105 101 87 98 104 111 90 109 84 101 115 105 112 95 95 117 112 123 95 103 119 89 93 107 92 101 96 116 93 95 110 90 118 108 98 99 96 102 94 90 95 100 114 104 112 92 118 96 82 103 108 112 87 93 117 112 105 89 99 116 101 99 101 106 111 86 92 103 126 84 112 91 107 104 113 102 102 79 101 121 113 104 102 100 102 92 97 103 93 96 90 100 99 88 106 90 91 90 97 82 100 86 103 66 107 101 86 101 102 85 96 105 110 96 98 85 91 93 98 101 95 95 107 106 99 99 91 97 94 97 84 96 88 93 75 100 92 95 86 109 94 96 98 98 104 105 113 112 104 97 104 104 85 86 110 94 99 103 113 99 95 90 105 115 115 96 106 117 106 93 102 115 94 108 103 116 107 118 109 109 108 95 110 99 113 103 102 97 96 103 96 92 86 95 103 128 99 102 100 103 98 92 83 97 94 95 95 91 89 105 105 104 80 89 102 87 109 97 91 104 99 106 101 104 116 91 104 100 86 106 90 113 101 109 112 86 102 97 96 105 105 95 108 121 115 120 116 91 99 115 93 114 106 100 103 120 116 102 113 118 91 89 103 110 128 118 101 103 106 114 156 84 114 105 103 87 115 115 121 123 130 127 122 109 125 123 132 124 121 127 147 150 132 142 142 144 138 148 112 169 157 168 187 140 156 170 184 189 176 182 186 177 197 206 160 216 186 204 196 196 209 208 246 213 233 238 277 272 232 287 282 309 310 334 313 347 314 383 420 461 420 489 494 529 571 593 661 718 801 873 881 1033 1131 1183 1405 1558 1691 1830 2055 2393 2707 2962 3348 3838 4331 5008 5625 6282 7192 8038 8940 9971 11292 12439 13693 15095 16102 17120 17818 18201 17193 16098 14426 12570 10876 9214 7626 6024 4630 3608 2772 2136 1784 1467 1290 1110 993 812 729 721 641 634 585 576 534 504 437 384 387 410 386 349 321 322 327 315 318 277 250 278 260 238 249 233 212 231 217 222 200 190 220 208 205 194 160 163 162 166 154 153 148 148 160 144 149 169 160 129 150 157 134 156 143 140 132 128 131 148 130 143 132 132 139 128 118 142 115 121 123 120 128 110 108 126 125 116 123 119 110 116 139 130 118 103 110 112 126 126 140 144 132 159 139 168 148 158 154 162 176 183 213 218 248 266 306 367 415 481 602 696 763 994 1160 1410 1685 1944 2391 2871 3565 4353 5150 6152 7536 8862 10370 11557 11993 10809 8899 7019 6320 6014 5534 4141 2626 1469 931 714 633 488 419 371 348 286 258 278 285 230 217 215 197 189 168 190 194 178 158 147 175 145 161 148 147 123 144 130 126 118 100 118 132 117 129 116 109 98 109 82 93 117 108 108 120 101 101 96 93 113 107 101 106 93 93 96 105 77 79 93 84 74 92 80 73 86 84 86 78 84 66 74 79 70 92 90 90 73 73 88 67 68 75 61 77 67 71 77 69 71 80 98 76 79 67 86 67 76 61 66 72 82 64 70 81 57 73 73 85 52 60 78 77 51 71 62 52 77 78 61 79 68 62 71 55 66 69 58 58 75 57 65 63 82 64 66 83 51 50 72 56 57 57 68 66 60 65 66 53 71 65 59 49 54 67 64 70 49 65 69 66 55 68 69 52 70 55 64 65 46 75 65 66 68 69 55 67 62 55 72 59 61 68 71 57 74 46 70 75 60 57 72 55 54 64 65 67 56 61 65 74 65 64 63 68 46 70 56 56 45 53 65 60 56 48 62 50 75 62 58 54 55 62 58 54 72 57 50 57 60 67 49 58 59 73 70 61 58 68 60 48 47 44 57 66 59 46 57 54 60 59 62 65 46 64 59 53 73 50 47 48 61 46 61 56 53 65 64 59 60 46 43 59 56 63 53 59 48 47 41 54 57 45 52 61 67 57 47 51 52 57 59 48 58 59 48 76 53 48 59 44 66 57 49 55 49 49 57 60 47 58 66 41 51 47 65 61 45 51 50 61 52 48 61 37 61 69 50 44 63 53 49 44 66 50 58 70 53 41 51 62 54 54 55 53 51 65 59 54 60 56 43 45 60 47 60 42 55 52 48 57 51 46 59 44 56 52 53 59 59 46 54 48 54 43 44 48 61 50 53 49 45 54 48 64 53 41 67 48 50 46 52 43 43 36 38 49 55 47 56 55 45 44 39 48 45 46 35 40 52 57 41 60 56 61 56 50 44 62 41 61 47 50 52 50 44 57 42 51 40 47 46 61 49 46 54 52 46 44 59 60 45 51 56 56 53 61 58 41 38 42 51 39 52 59 40 41 49 53 56 47 48 49 47 61 40 56 46 48 47 57 47 59 47 45 46 42 42 49 46 55 62 50 45 42 41 48 54 49 46</counts>
			</dataPoints>
		</scan>
	</xrdMeasurement>
</xrdMeasurements>

File: test_case/D002/4.xrdml
<?xml version="1.0"?>
<xrdMeasurements xmlns="http://www.xrdml.com/XRDMeasurement/2.3" xmlns:xsi="http://www.w3.org/2001/XMLSchema-instance" xsi:schemaLocation="http://www.xrdml.com/XRDMeasurement/2.3 http://www.xrdml.com/XRDMeasurement/2.3/XRDMeasurement.xsd" status="Completed" recordIdentifier="{67FCE170-6929-4049-A3AC-C802E7F62212}">
	<comment>
		<entry>Configuration=Stage for flat samples/holders, Owner=user, Creation date=2022/8/17 14:35:03</entry>
		<entry>Goniometer=Theta/Theta; Minimum step size 2Theta:0.0001; Minimum step size Omega:0.0001</entry>
		<entry>Sample stage=Stage for flat samples/holders</entry>
		<entry>Diffractometer system=EMPYREAN</entry>
		<entry>Measurement program=C:\PANalytical\Data Collector\Programs\D002.xrdmp, Created identifier={D847177F-6739-4483-8E41-36E976AF5F14}, Created by=user, Id=WL:DESKTOP-P0CKV1M:user, Creation date=2024/12/25 15:10:02, Modified identifier={3BFAE309-63C0-4DC7-9643-8752D554290C}, Modified by=user, Id=WL:DESKTOP-P0CKV1M:user, Modification date=2025/1/16 19:51:29</entry>
	</comment>
	<sample type="To be analyzed">
		<id></id>
		<name></name>
		<preparedBy></preparedBy>
	</sample>
	<xrdMeasurement measurementType="Scan" status="Completed" sampleMode="Reflection">
		<comment>
			<entry>PHD Lower Level = 5.63 (keV), PHD Upper Level = 12.88 (keV)</entry>
		</comment>
		<usedWavelength intended="K-Alpha 1">
			<kAlpha1 unit="Angstrom">1.5405980</kAlpha1>
			<kAlpha2 unit="Angstrom">1.5444260</kAlpha2>
			<kBeta unit="Angstrom">1.3922500</kBeta>
			<ratioKAlpha2KAlpha1>0.5000</ratioKAlpha2KAlpha1>
		</usedWavelength>
		<incidentBeamPath>
			<radius unit="mm">240.00</radius>
			<xRayTube id="1010048" name="Empyrean Cu LFF HR (9430 033 7310x) DK435787">
				<tension unit="kV">40.0</tension>
				<current unit="mA">40.0</current>
				<anodeMaterial>Cu</anodeMaterial>
				<focus type="Line">
					<length unit="mm">12.0</length>
					<width unit="mm">0.4</width>
					<takeOffAngle unit="deg">7.6</takeOffAngle>
				</focus>
			</xRayTube>
			<xRayMirror id="27020009" name="Bragg-Brentano HD Cu" hybrid="false">
				<crystal type="Graded" shape="Flat">BB/HD</crystal>
				<acceptanceAngle unit="deg">0.800</acceptanceAngle>
				<length unit="mm">55.3</length>
			</xRayMirror>
			<sollerSlit id="21010002" name="Soller slits 0.04 rad.">
				<opening unit="rad">0.0400</opening>
			</sollerSlit>
			<antiScatterSlit id="22010003" name="Fixed slit 1°" xsi:type="fixedAntiScatterSlitType">
				<height unit="mm">1.52</height>
			</antiScatterSlit>
			<divergenceSlit id="22010005" name="Fixed slit 1/4°" xsi:type="fixedDivergenceSlitType">
				<distanceToSample unit="mm">179.50</distanceToSample>
				<height unit="mm">0.38</height>
			</divergenceSlit>
		</incidentBeamPath>
		<diffractedBeamPath>
			<radius unit="mm">240.00</radius>
			<antiScatterSlit id="22090010" name="AS slit 8.0 mm (PIXcel)" xsi:type="fixedAntiScatterSlitType">
				<height unit="mm">8.00</height>
			</antiScatterSlit>
			<sollerSlit id="21020003" name="Large Soller slits 0.04 rad.">
				<opening unit="rad">0.0400</opening>
			</sollerSlit>
			<detector id="7010019" name="PIXcel1D-Medipix3 detector" xsi:type="rtmsDetectorType">
				<phd unit="%">
					<lowerLevel>35.0</lowerLevel>
					<upperLevel>80.0</upperLevel>
				</phd>
				<mode>Scanning</mode>
				<activeLength unit="deg">3.3482</activeLength>
			</detector>
		</diffractedBeamPath>
		<scan appendNumber="0" mode="Continuous" scanAxis="Gonio" status="Completed">
			<header>
				<startTimeStamp>2025-03-04T11:14:32+08:00</startTimeStamp>
				<endTimeStamp>2025-03-04T11:15:55+08:00</endTimeStamp>
				<author>
					<name>user</name>
				</author>
				<source>
					<applicationSoftware version="7.5b">Data Collector</applicationSoftware>
					<instrumentControlSoftware version="8.3b 20240626">EMPYREAN</instrumentControlSoftware>
					<instrumentID>0000000011271350</instrumentID>
				</source>
			</header>
			<dataPoints>
				<positions axis="2Theta" unit="deg">
					<startPosition>20.01176514</startPosition>
					<endPosition>34.99341768</endPosition>
				</positions>
				<positions axis="Omega" unit="deg">
					<startPosition>10.00588257</startPosition>
					<endPosition>17.49670884</endPosition>
				</positions>
				<commonCountingTime unit="seconds">9.945</commonCountingTime>
				<counts unit="counts">140 118 125 118 98 108 118 102 119 116 106 116 92 115 126 129 129 114 125 125 118 118 126 134 117 122 98 89 114 118 125 125 118 115 124 118 105 127 133 122 118 118 126 99 124 117 121 108 112 108 139 111 122 126 126 98 135 114 115 104 111 127 106 119 116 115 109 129 113 132 113 136 108 121 95 118 110 110 97 112 120 105 115 110 107 97 113 118 94 108 120 114 104 109 109 104 110 111 116 117 110 122 125 106 123 120 118 113 102 104 99 116 118 113 121 111 128 121 131 110 116 114 120 128 104 105 112 134 99 102 106 113 125 116 110 125 131 127 109 101 109 104 92 107 110 111 133 115 115 111 121 124 109 108 117 91 90 118 102 91 105 124 101 113 128 110 104 122 118 111 113 108 115 109 105 129 114 111 114 111 103 127 125 122 110 108 142 118 119 94 106 126 123 111 115 106 106 102 102 111 130 81 98 104 123 110 103 97 117 127 128 128 113 101 126 101 111 119 107 110 108 93 106 117 95 95 104 91 116 100 116 86 118 124 104 86 110 104 103 104 101 120 100 122 114 97 126 113 99 109 122 99 104 96 101 101 116 97 95 93 88 128 116 107 102 98 98 132 100 112 125 97 116 111 109 121 127 123 110 108 113 133 109 145 118 139 123 116 143 121 143 127 141 116 136 119 117 121 120 102 104 111 122 129 122 109 109 105 101 109 100 112 107 112 112 115 106 104 115 89 106 108 112 109 102 110 108 94 120 116 126 113 106 125 104 98 103 112 101 107 130 115 102 102 124 123 111 99 120 124 107 125 116 102 112 122 103 112 127 116 117 140 111 113 136 127 109 125 113 134 111 117 109 120 131 120 116 137 120 120 129 139 125 128 109 122 121 126 118 131 134 121 138 129 132 151 138 139 128 133 143 144 146 150 161 162 152 158 153 141 152 171 165 152 143 168 143 151 211 161 209 206 191 172 169 200 194 205 202 198 212 224 212 220 245 218 249 241 241 248 276 310 305 290 294 344 336 312 351 375 436 387 405 454 448 509 524 563 612 614 668 686 773 836 900 973 1068 1223 1293 1481 1700 1925 2182 2515 2799 3242 3672 4287 4849 5577 6473 7437 8388 9746 11142 12860 14700 16571 18964 21147 23748 25854 28000 28847 28906 28231 25679 22697 19727 17247 14456 11792 9218 6983 5103 3869 3229 2486 2086 1728 1507 1330 1170 1092 1000 878 826 716 675 667 626 616 550 529 547 466 495 426 374 407 395 353 332 385 335 339 297 292 283 243 311 230 281 280 291 258 247 264 235 220 236 213 236 183 181 207 178 179 209 177 199 181 173 149 181 187 155 148 145 143 153 154 171 152 158 146 152 145 174 157 138 145 127 168 136 142 125 129 131 138 149 138 142 151 127 132 133 149 134 143 136 130 169 133 142 146 140 154 154 162 167 160 179 189 202 199 232 272 306 342 390 407 507 576 699 798 1062 1192 1458 1806 2186 2523 3242 3771 4732 5636 6888 8564 10067 11673 12840 12225 10004 8032 6707 6753 6239 5108 3370 1884 1175 801 670 547 458 402 324 309 309 293 289 265 233 243 201 208 209 206 170 182 176 166 168 141 154 159 184 135 151 141 141 123 130 140 114 126 136 123 118 133 109 119 111 122 124 129 135 94 113 91 116 100 92 106 104 105 100 92 111 89 83 89 92 86 93 105 98 95 108 84 73 85 82 92 93 92 91 92 87 87 91 95 74 94 74 73 81 74 92 62 78 70 98 84 92 83 66 88 75 75 91 67 68 72 75 80 76 62 81 76 71 68 78 67 73 83 73 76 71 73 66 69 72 78 69 75 78 65 62 62 63 75 80 70 61 70 53 72 71 65 72 64 78 77 69 80 81 59 71 63 87 69 75 80 68 55 81 60 64 60 80 66 77 76 56 63 75 65 66 70 63 70 75 70 66 62 61 62 52 62 77 64 72 70 74 59 68 58 60 69 59 59 83 65 67 64 64 79 81 57 72 72 65 72 68 65 72 77 76 66 65 72 61 64 83 78 57 62 60 66 60 62 56 65 62 57 63 72 59 52 52 62 73 76 66 48 62 60 70 58 87 54 62 41 50 50 60 56 59 69 60 68 59 65 63 57 57 58 70 76 59 70 60 72 56 63 69 55 78 62 49 54 52 60 60 50 66 51 67 56 61 53 54 65 63 56 49 51 72 49 61 58 72 65 59 63 47 43 54 54 54 66 57 62 68 51 57 62 61 38 66 63 58 51 49 60 55 47 53 56 68 60 53 48 49 60 44 54 63 65 53 64 53 47 68 48 60 54 65 62 68 55 52 59 51 65 60 58 61 46 59 63 58 63 44 46 60 64 52 51 44 60 59 51 67 53 50 50 50 55 51 51 53 49 50 46 43 61 54 58 50 49 55 55 45 51 57 60 59 71 54 43 49 46 60 56 51 48 51 45 41 61 51 47 45 46 58 43 59 62 56 47 60 54 59 55 56 49 47 59 53 56 46 47 51 55 49 61 64 46 50 53 51 53 51 61 48 51 56 52 51 55 55 43 45 59 47 50 44 46 58 50 47 58 50 51 50 53 58 59 54 48 50 49 51 49 45 45 56 48 49 57 46 53 53 52 64 49 48 50 58 56 47 41 58 54 54 43 39 58 61 47</counts>
			</dataPoints>
		</scan>
	</xrdMeasurement>
</xrdMeasurements>

File: test_case/D002/5.xrdml
<?xml version="1.0"?>
<xrdMeasurements xmlns="http://www.xrdml.com/XRDMeasurement/2.3" xmlns:xsi="http://www.w3.org/2001/XMLSchema-instance" xsi:schemaLocation="http://www.xrdml.com/XRDMeasurement/2.3 http://www.xrdml.com/XRDMeasurement/2.3/XRDMeasurement.xsd" status="Completed" recordIdentifier="{3D2DFC31-C9DE-463C-9C75-19961BB0719A}">
	<comment>
		<entry>Configuration=Stage for flat samples/holders, Owner=user, Creation date=2022/8/17 14:35:03</entry>
		<entry>Goniometer=Theta/Theta; Minimum step size 2Theta:0.0001; Minimum step size Omega:0.0001</entry>
		<entry>Sample stage=Stage for flat samples/holders</entry>
		<entry>Diffractometer system=EMPYREAN</entry>
		<entry>Measurement program=C:\PANalytical\Data Collector\Programs\D002.xrdmp, Created identifier={D847177F-6739-4483-8E41-36E976AF5F14}, Created by=user, Id=WL:DESKTOP-P0CKV1M:user, Creation date=2024/12/25 15:10:02, Modified identifier={3BFAE309-63C0-4DC7-9643-8752D554290C}, Modified by=user, Id=WL:DESKTOP-P0CKV1M:user, Modification date=2025/1/16 19:51:29</entry>
	</comment>
	<sample type="To be analyzed">
		<id></id>
		<name></name>
		<preparedBy></preparedBy>
	</sample>
	<xrdMeasurement measurementType="Scan" status="Completed" sampleMode="Reflection">
		<comment>
			<entry>PHD Lower Level = 5.63 (keV), PHD Upper Level = 12.88 (keV)</entry>
		</comment>
		<usedWavelength intended="K-Alpha 1">
			<kAlpha1 unit="Angstrom">1.5405980</kAlpha1>
			<kAlpha2 unit="Angstrom">1.5444260</kAlpha2>
			<kBeta unit="Angstrom">1.3922500</kBeta>
			<ratioKAlpha2KAlpha1>0.5000</ratioKAlpha2KAlpha1>
		</usedWavelength>
		<incidentBeamPath>
			<radius unit="mm">240.00</radius>
			<xRayTube id="1010048" name="Empyrean Cu LFF HR (9430 033 7310x) DK435787">
				<tension unit="kV">40.0</tension>
				<current unit="mA">40.0</current>
				<anodeMaterial>Cu</anodeMaterial>
				<focus type="Line">
					<length unit="mm">12.0</length>
					<width unit="mm">0.4</width>
					<takeOffAngle unit="deg">7.6</takeOffAngle>
				</focus>
			</xRayTube>
			<xRayMirror id="27020009" name="Bragg-Brentano HD Cu" hybrid="false">
				<crystal type="Graded" shape="Flat">BB/HD</crystal>
				<acceptanceAngle unit="deg">0.800</acceptanceAngle>
				<length unit="mm">55.3</length>
			</xRayMirror>
			<sollerSlit id="21010002" name="Soller slits 0.04 rad.">
				<opening unit="rad">0.0400</opening>
			</sollerSlit>
			<antiScatterSlit id="22010003" name="Fixed slit 1°" xsi:type="fixedAntiScatterSlitType">
				<height unit="mm">1.52</height>
			</antiScatterSlit>
			<divergenceSlit id="22010005" name="Fixed slit 1/4°" xsi:type="fixedDivergenceSlitType">
				<distanceToSample unit="mm">179.50</distanceToSample>
				<height unit="mm">0.38</height>
			</divergenceSlit>
		</incidentBeamPath>
		<diffractedBeamPath>
			<radius unit="mm">240.00</radius>
			<antiScatterSlit id="22090010" name="AS slit 8.0 mm (PIXcel)" xsi:type="fixedAntiScatterSlitType">
				<height unit="mm">8.00</height>
			</antiScatterSlit>
			<sollerSlit id="21020003" name="Large Soller slits 0.04 rad.">
				<opening unit="rad">0.0400</opening>
			</sollerSlit>
			<detector id="7010019" name="PIXcel1D-Medipix3 detector" xsi:type="rtmsDetectorType">
				<phd unit="%">
					<lowerLevel>35.0</lowerLevel>
					<upperLevel>80.0</upperLevel>
				</phd>
				<mode>Scanning</mode>
				<activeLength unit="deg">3.3482</activeLength>
			</detector>
		</diffractedBeamPath>
		<scan appendNumber="0" mode="Continuous" scanAxis="Gonio" status="Completed">
			<header>
				<startTimeStamp>2025-03-04T11:19:13+08:00</startTimeStamp>
				<endTimeStamp>2025-03-04T11:20:36+08:00</endTimeStamp>
				<author>
					<name>user</name>
				</author>
				<source>
					<applicationSoftware version="7.5b">Data Collector</applicationSoftware>
					<instrumentControlSoftware version="8.3b 20240626">EMPYREAN</instrumentControlSoftware>
					<instrumentID>0000000011271350</instrumentID>
				</source>
			</header>
			<dataPoints>
				<positions axis="2Theta" unit="deg">
					<startPosition>20.01176514</startPosition>
					<endPosition>34.99341768</endPosition>
				</positions>
				<positions axis="Omega" unit="deg">
					<startPosition>10.00588257</startPosition>
					<endPosition>17.49670884</endPosition>
				</positions>
				<commonCountingTime unit="seconds">9.945</commonCountingTime>
				<counts unit="counts">124 126 107 114 107 101 112 103 103 117 107 110 106 107 129 135 115 124 105 121 123 103 130 109 106 126 129 129 134 110 115 101 123 121 106 147 115 111 111 123 130 128 126 113 95 141 123 89 120 124 108 135 106 94 145 130 134 119 123 108 100 106 123 129 123 140 122 114 119 135 120 135 106 126 102 110 116 115 112 120 117 90 119 96 101 124 121 99 126 126 133 117 121 117 117 98 91 128 113 123 105 116 116 100 129 106 103 113 119 116 97 103 128 102 117 106 144 115 105 110 122 117 121 109 119 107 121 114 128 129 126 118 119 125 114 79 99 107 108 123 108 109 114 103 139 117 109 121 115 131 101 129 119 102 108 115 95 116 110 104 126 123 115 112 111 114 95 118 102 110 120 104 122 110 93 90 105 126 121 108 122 115 111 92 107 111 98 109 102 108 99 102 107 112 109 115 99 93 111 115 106 120 98 93 111 109 93 94 91 100 107 98 125 105 103 112 108 103 121 100 116 102 114 122 103 99 96 80 102 110 97 116 113 107 106 122 111 103 111 98 102 106 104 120 91 99 92 90 102 111 112 93 95 121 101 117 92 88 106 114 94 114 121 105 104 102 116 113 105 106 99 114 107 123 104 115 124 121 124 132 123 109 144 145 111 142 132 124 119 131 134 131 109 103 125 120 128 115 124 114 127 112 113 122 101 110 110 105 81 84 107 123 102 113 110 89 113 100 86 101 93 110 119 117 120 104 129 118 103 99 113 97 93 110 93 121 121 117 101 118 120 102 108 107 99 96 103 109 115 126 131 124 117 122 104 115 108 98 114 95 117 108 124 114 118 128 115 126 107 116 105 115 106 100 116 102 115 116 116 108 130 110 117 132 110 119 123 122 117 112 127 118 136 134 131 125 152 115 152 120 149 149 110 112 138 141 136 146 145 143 162 160 134 151 151 158 160 172 175 188 173 167 203 183 191 181 177 188 200 199 186 190 194 219 215 213 246 224 258 238 260 268 258 284 280 327 294 347 325 347 349 403 376 422 417 470 510 505 509 617 665 716 718 765 923 970 1043 1203 1322 1432 1633 1944 2127 2494 2848 3049 3419 4034 4645 5323 6135 6982 8053 9242 10779 11934 13751 15541 17630 19504 21762 23667 25016 26202 25625 24343 22152 19307 16579 14300 11855 9788 7352 5656 4145 3079 2515 2000 1750 1441 1325 1155 1005 853 887 709 705 667 644 618 513 550 521 462 433 415 450 431 398 385 338 346 331 349 344 274 302 314 259 269 233 236 250 245 237 210 209 216 210 209 221 203 190 188 175 176 195 173 179 182 174 141 186 145 162 149 169 165 157 191 158 148 170 144 145 116 140 132 154 127 145 138 134 129 129 133 128 131 133 113 150 109 125 108 147 131 143 145 123 145 134 130 127 128 142 146 148 181 171 153 153 189 181 205 209 222 223 279 314 372 369 452 533 615 749 840 1086 1272 1512 1898 2309 2753 3291 4124 5006 5997 7393 8903 10374 11880 12767 11989 9529 7459 6589 6491 6202 4807 2988 1658 1017 770 575 502 415 393 365 345 302 264 228 228 241 192 190 169 202 219 175 179 166 168 156 144 177 157 144 135 154 133 129 145 134 123 136 137 132 129 126 104 125 112 114 111 133 108 113 111 121 117 93 111 85 94 117 90 98 95 110 92 95 103 83 101 84 88 78 73 92 79 94 75 87 100 87 87 73 82 93 90 82 76 83 77 72 87 79 85 92 73 76 77 84 71 63 68 73 60 77 74 83 86 73 61 102 77 79 64 75 79 73 60 72 71 90 54 80 70 74 79 83 68 63 67 72 83 68 71 68 65 68 66 53 69 58 69 55 71 87 61 65 66 81 70 71 67 77 64 59 75 73 67 57 76 70 76 77 63 75 72 53 82 55 59 56 65 59 78 58 68 59 58 61 58 56 73 84 51 88 77 83 81 61 66 57 62 64 67 70 62 67 61 68 53 51 65 70 50 60 67 53 71 66 64 65 62 70 66 54 66 63 59 65 66 60 68 81 83 64 50 54 60 52 51 48 62 67 60 75 48 62 57 54 52 50 72 63 60 56 55 50 69 63 49 41 70 66 62 65 56 71 65 46 55 65 54 50 62 62 55 63 51 75 63 62 59 59 69 62 52 62 47 53 54 60 61 71 59 64 51 69 60 64 60 57 51 63 53 46 60 57 47 58 51 63 49 54 51 55 65 53 63 58 51 73 69 58 51 39 58 51 54 52 56 65 60 54 54 65 59 57 73 51 50 54 46 48 53 57 62 50 56 54 53 58 58 61 44 52 64 62 61 46 70 55 44 58 51 56 49 59 60 53 45 61 55 52 49 58 74 38 63 47 45 57 62 54 61 57 49 41 54 40 41 53 49 58 62 47 44 53 54 51 63 65 47 55 55 60 51 42 56 45 49 74 49 49 63 48 50 67 57 64 64 55 45 47 41 45 47 64 51 60 45 39 59 56 46 64 52 48 43 59 55 50 53 41 59 59 46 55 39 40 42 47 50 56 47 41 52 49 62 58 51 53 55 44 60 45 47 69 49 65 45 52 54 44 51 44 61 57 42 54 62 54 43 60 45 57 49 52 48 66 53 45 55 46 48 42 63 50 45 52 42 49 55 50 47 57 57 46 51</counts>
			</dataPoints>
		</scan>
	</xrdMeasurement>
</xrdMeasurements>
